Repository: anonc0v/QuantumCache

File: content/Lithium Disilicate and Zirconia.md
---
publish: true
date created: 2025-03-31 18:54
date modified: 2025-06-15 19:25
title: Lithium Disilicate and Zirconia
aliases:
  - Lithium Disilicate
---

# Lithium Disilicate
- LS2 
- Classification: glass-ceramic - a class of particle-filled glass material
- created in the 1990s - named "IPS Empress 2" (Ivoclar Vivadent, Schaan, Liechtenstein)
- composition: 65% vol% lithium disilicate, small needle-shaped crystals embedded in a glass matrix, 1 vol% porosity
- Mechanical characteristics: flexural strength: 350 MPa; fracture toughness (KIC): 3.3 MPa√m; heat extrusion temperature: 920 °C; thermal expansion co-efficient (CTE): 10.6 + 0.25 ppm/°C)
- 2005 - New LS2 is called "IPS e.max press"
- better mechanical characteristics: flexural strength: 370–460 MPa; fracture toughness (KIC): 2.8–3.5 MPa√m)
- one side has a layered, tightly interlocked distribution of elongated disilicate crystals, which hinders crack propogation, and the other side has a mismatch of thermal expansion coefficients of LS2 crystals and glassy matrix, so that the LS2 crystals creates a compressive stress around the glassy matrix.
- Very biocompatible - low plaque retention, adhesion and proliferation of human epithelial cells and gingival fibroblasts, especially when well polished.
- 30% more translucent than conventional zirconia

# Zirconia
- Chemical formula: ZrO2
- Classification - heterogenous polycrystalline ceramic
- Mechanical characteristics: toughness: 5–10 MPa√m, flexural strength: 500–1200 MPa, Young’s modulus: 210 GPa
- Good optical properties

File: content/Zirconia-Composite-Bonding.md
---
publish: true
date created: 2025-06-08 20:44
date modified: 2025-06-18 12:20
title: Zirconia-Composite-Bonding
aliases:
  - 🦷  Zirconia–Composite Bonding Notes (Provisional Restoration Using Panavia V5)
  - 🦷 Zirconia–Composite Bonding Notes (Provisional Restoration Using Panavia V5)
---

# 🦷  Zirconia–Composite Bonding Notes (Provisional Restoration Using Panavia V5)

##  :LiClipboardCopy: Clinical Scenario
- Missing tooth **#7**
- Adjacent teeth **#6 and #8** have **zirconia crowns**
- Provisional pontic made of **bisacryl or composite resin**
- Bonded temporarily to zirconia for **6-week temporization**

## :LiTarget: Objective
To **securely attach** a resin pontic to **zirconia crowns** using a reliable bonding protocol that ensures:
- Adequate strength for 6 weeks
- Compatibility with **Panavia V5** system
- Use of **Tooth & Ceramic Primer**
 
## :LiList: Materials Involved

| Material                                     | Role                        |
| -------------------------------------------- | --------------------------- |
| **Zirconia crowns (#6, #8)**                 | Abutment support for pontic |
| **Composite pontic** (pre-cured or bisacryl) | Provisional restoration     |
| **Panavia V5**                               | Resin cement                |
| **Tooth & Ceramic Primer (Kuraray)**         | MDP + Silane dual primer    |
| **Air abrasion (Al₂O₃)**                     | Surface roughening          |
| **Ribbond fiber**                            | Reinforcement across pontic |

## 🧪 Primer Chemistry Breakdown

| Component | Bonds To | Bond Type |
|----------|----------|-----------|
| **MDP (10-Methacryloyloxydecyl dihydrogen phosphate)** | **Zirconia** | **P–O–Zr (chemical)** + hydrogen bonds |
| **Silane (e.g., 3-MPS)** | **Silica-based composite fillers** | **Si–O–Si** covalent bonds |
| **Methacrylate group** | **Resin cement** | Polymerization |

## 🔗 Visualized Bonding Chain

```
Zirconia (ZrO₂ surface)
     ↓
P–O–Zr bond (via MDP phosphate)
     ↓
Methacrylate end of MDP → co-polymerizes with resin cement
     ↑
Resin cement matrix
     ↑
Silane → bonds to exposed silica in composite pontic
     ↑
Pre-cured composite pontic (if surface prepped)
```

## 🧰 Bonding Protocol (Step-by-Step)

### 🟡 On Zirconia Crowns (#6, #8)

1. **Air abrade** with 30–50 μm Al₂O₃ at ~2 bar
2. **Clean** with ethanol or Ivoclean (optional but improves reliability)
3. **Apply Tooth & Ceramic Primer**
   - Wait 20 sec
   - Air dry
4. Do **not etch zirconia** (etching ineffective)

### 🔵 On Composite Pontic (pre-cured)

1. **Roughen** surface (fine diamond, sandblast, or microetch)
2. **Clean** surface (e.g., with alcohol)
3. **Apply Tooth & Ceramic Primer**
   - Silane bonds to exposed silica
4. **No etching** required on pre-cured composite

### 🟢 Bonding with Panavia V5

1. Mix and apply Panavia V5 cement
2. Seat pontic against zirconia crowns
3. Light cure margins (~2–3 sec)
4. Remove excess and then final cure
5. Finish/polish margins as needed

## 📏 Thickness & Design Considerations

- **Rest seat depth:** 1.0–1.5 mm
- **Connector thickness (resin):** ≥1.5–2.0 mm for strength
- **Contact area of pontic with zirconia:** maximize surface to increase bond stability
- **No need to reduce contact points** if thickness is achieved elsewhere on pontic base

## 🧰 Reinforcement with Ribbond

- Use **Ribbond polyethylene fiber** embedded within composite
  - Improves **flexural strength and crack resistance**
  - Lightweight, easy to handle, and compatible with bonding agents
  - Ideal for provisional bridge reinforcement
  - Must be saturated with adhesive and fully encapsulated in composite resin

## 📚 Supporting Literature

### 🔬 Key Peer-Reviewed Articles:

1. **Nagaoka et al., 2017** (*Scientific Reports*)  
   - [Link to Full Text (Open Access)](https://www.nature.com/articles/srep45563)  
   - Confirms P–O–Zr and hydrogen bonding of MDP to zirconia via NMR

2. **Zhao et al., 2023** (*Annals of Translational Medicine*)  
   - Discusses silane + MDP adhesives bonding to zirconia and resin composite  
   - Access via [PubMed Central](https://www.ncbi.nlm.nih.gov/pmc/) or institutional login

3. Additional support from:  
   - Kuraray Noritake product documentation  
   - Rui Li et al., Dent Mater J (2020)  
   - Nikaido et al., *Operative Dentistry* (2019)

## ✅ Summary Checklist

- [ ] Air abrade zirconia (no HF etch)
- [ ] Roughen composite pontic surface
- [ ] Apply **Tooth & Ceramic Primer** to **both** surfaces
- [ ] Use **Panavia V5** cement for final bonding
- [ ] Ensure connector is ≥1.5 mm thick
- [ ] Reinforce with **Ribbond** if needed

# 🔊 🔉 🔈️ 💎 💾 ✉️ 📩 📤️ 📥️ 📦️ 📮 🗳️ ✏️ 📋️ 📍 🖇️ 🗄️ 🔑 ⚙️ ⚖️ 🔗 🧰 🪏

File: content/Zirconia.md
---
title: Zirconia
date created: 2025-03-29 14:42
date modified: 2025-06-12 23:01
aliases:
  - Phases of Zirconia
---

Sulaiman et al., Zirconia restoration types, properties, tooth preparation design, and bonding. A narrative review

Abdulmajeed, et al., Strength and phase transformation of different zirconia types after chairside adjustment

# Phases of Zirconia
- monoclinic - room temperature to 1170C
- tetragonal - > 1170C
- cubic - > 2370C
- **Adding yttria stabilizes the zirconia phase during cooling, a process known as yttria stabilization. Without yttria, zirconia would undergo a ~4–5% volumetric expansion upon cooling, leading to cracks and dimensional changes, which would compromise its suitability for dental crowns.**

# Lab processes for making Zirconica crxowns
1) Shaping - a soft- pre-sintered block; milling/ cad/cam processing is when the machine carves the block of zirconia into the crown or bridge
2) Sintering - a process where powdered materials are heated together with the zirconia to allow the particles to fuse together, improving properties (strength, translucency, durability)
3) Glazing/staining (optional)

# Classification of Zirconia
- according to ytrria content
## 3Y-PSZ 
-3Y-zirconia - 3 mol% of ytrria and 0.25 wt% alumina
- properties: high strength, very low transulcency
- for posterior
- PSZ = partially stabilized zirconia

-3Y-zirconia - 3 mol% of ytrria and 0.05 wt% alumina
- less concentration of alumina allowed better transulcency
- >70% tetragonal, <30% cubic (depends on sintering temperature)
- for posterior
- properties:
	- strongest but only suitable for nonesthetic zones to optical properties
	- high strength due to transformation toughening 
		- when a crack starts to propagate, the surrounding **tetragonal** particles partially transform to monoclinic face
		- monolithic crystals are larger in size and volume than the tetragonal crystals, creating a compressive stress around the crack that prevents propagation

## 4Y-PSZ:
4% yttria-partially stabilized zirconia (4Y-PSZ)
- balance of optical and mechanical properties
4Y-zirconia - balance esthetics and strength
- common in chairside-zirconia milling
- Chairside Zirconia

(3M, USA) and Katana STML (Kuraray Noritake, Japan)

## 5Y-PSZ 
- increase concentration of yttria to 5-6%
- aimed to compete with glass ceramics in terms of esthetics
- can be used for anterior
also considered a monolithic zirconia, but weaker than 3Y-zirconia due to its inability to undergo phase transformation (transformation toughening).
- with the increase of yttria, the cubic to tetragonal content increases to 50:50 to 70:30. 
- properties
- as yttria content increases, transulcency increases, strength decreases

--- 
 

# Properties of Zirconia
## Transformation toughening
- a phenomenon, where zirconia undergoes phase transformation from tetragonal to monoclinic phase when damage/trauma occurs.  This can occur during adjustment of indirect zirconia restorations before cementation to achieve proper proximal contacts, contours, and occlusion.
- effect? enhances strength and fracture toughness that prevents crack propagation
- How?  Monoclinic phase of zirconia takes up more volume than tetragonal phase, so a compression occurs around the crack as the tetragonal particles converts to monoclinic.
